Repository: bsaintmichel/read-rheol

# read-rheol 

Brice Saint-Michel, Telespazio Belgium S.R.L for ESA.

This programme aims to provide a unified (as best as possible) framework to read rheological data coming from different rheometer manufacturers (Anton Paar, Malvern / Netzsch, TA Instruments), i.e. to take the `.csv` or `.txt` exports of their respective softwares (the dreaded Anton Paar Rheocompass, rSpace, Trios) and spit out :

- a `data` table  containing all the relevant variables as a function of time (caveat : this means that you have to include them in the export template, e.g. for Kinexus rheometers), barring maybe LAOS (Large Amplitude Oscillatory Shear) data that might become its own table.
- a `units` dictionary listing all the units for the table data
- a `info` dictionary listing all the metadata of the rheometer acquisition, i.e. everything that is not the table in the `.csv` or `.txt` file. This file does not exist for Malvern rheometers.

Most of the heavy lifting is done by the [`rheol_functions.py`](./rheol_functions.py), notably by the `read_trios` and `format_trios` (`read_antonpaar`, `format_antonpaar`, ...) functions. You can straight up import these functions and call them.

## Notes :

- go to [`read_rheol.ipynb`](./read_rheol.ipynb) to read your files and plot the results.

- for now, the code only works for TA Instruments TRIOS files. If you wish to use the code for other brands of rheometer, please use a previous version of this code (latest `cleanup` commit from 2023). This version of the code is different and ignores most of the file metadata.

- There are a few demonstration files to check if the code is working on this package.

- Anton Paar Rheocompass natively formats their files with UTF-16 LE, which causes a ton of compatibility issues. 

- Don't forget to specify the correct separator when reading your input file with `read_trios`, since Trios plays some tricks on the column separators (`.txt` files should go for `\t`, `.csv` files should go for `,`)

File: Carbopol_TA.txt (part 1 of 10)
Filename	Carbopol_0p1pc_brice Sandpaper
Instrument name	ARG2_11C4624
Operator	Brice
rundate	27/07/2022
Sample name	Carbopol_0p1pc_brice Sandpaper
Geometry name	MIT h65 d48 Sandpaper
Procedure name	Peak hold
	Time sweep
	Flow sweep
	Flow sweep
	Peak hold
	Time sweep
	Stress relaxation
	Peak hold
	Time sweep
	Peak hold
	Stress relaxation
	Peak hold
	Time sweep
	Peak hold
	Stress relaxation
	Peak hold
	Time sweep
	Peak hold
	Stress relaxation
	Peak hold
	Time sweep
	Amplitude sweep
proceduresegments	Peak hold#Time sweep#Flow sweep#Flow sweep#Peak hold#Time sweep#Stress relaxation#Peak hold#Time sweep#Peak hold#Stress relaxation#Peak hold#Time sweep#Peak hold#Stress relaxation#Peak hold#Time sweep#Peak hold#Stress relaxation#Peak hold#Time sweep#Amplitude sweep
[File Parameters]
Name	Carbopol_0p1pc_brice Sandpaper
Instrument type	ARG2
Instrument serial number	302347
Instrument name	ARG2_11C4624
Instrument location	NOT SET
Company name	ENS de Lyon
Trios version	5.1.0.46403
File name	C:\ProgramData\TA Instruments\TRIOS\Data\Carbopol_0p1pc_brice Sandpaper.tri
Instrument firmware version	8.38
Run date	27/07/2022 16:38:21
Time at start of test	4.61227
[Geometry Parameters]
Geometry Type	Concentric cylinders
Name	MIT h65 d48 Sandpaper
Bob type	Recessed
Bob diameter	47.8 mm
Bob length	65.0 mm
Cup diameter	50.0 mm
Gap	2.5 mm
Loading gap	90.0 mm
Material	Other
Environmental System	Peltier
Notes	
[Geometry Extended Parameters]
Geometry Inertia	44.6465 µN.m.s²
Friction	0.320058 µN.m/(rad/s)
Friction correction enabled	yes
End effect factor	1
Stress constant	4102.12 Pa/N.m
Strain constant	22.2385 1/rad
Fluid Density Constant	2.04395e-9
[Instrument Options]
Bearing mode	stiff
ETC camera available	no
Friction	0.320058 µN.m/(rad/s)
Friction calibration date	27/07/2022 16:30:02
Friction correction enabled	yes
Rotational mapping date	25/07/2022 09:29:27
Rotational mapping geometry	ENS h60 d46 sandblasted
Rotational mapping number of iterations	1
Rotational mapping type	precision
Smart swap enabled	no
[Temperature Options]
Gap temperature compensation calibration date	01/01/0001 00:00:00
Gap temperature compensation enabled	no
Purge gas only (no active cooling)	no
Temperature control enabled	yes
Temperature system control	None
Upper temperature system fitted	no
Temperature wait duration	00:00:10 hh:mm:ss
Temperature wait tolerance	0.200000 °C
[Inertia Options]
Instrument inertia	18.8857 µN.m.s²
Instrument inertia calibration date	25/07/2022 09:24:18
[Gap Options]
Axial force for sample compression	1.00000 N
Closure distance	6.00000 mm
Closure profile	exponential
Closure velocity	3.00000 mm/s
Gap velocity (coarse)	6.00000 mm/s
Gap velocity (fine)	6.00000 mm/s
Gap velocity (other)	6.00000 mm/s
Gap handling at start of test	Flag mismatches between geometry and instrument gap
Gap tolerance	4.00000e-3 mm
Gap wait duration	00:00:02 hh:mm:ss
Override wait for gap	no
[Axial Force Control]
Axial force action outside range	Return to initial value
Control axial force active	no
Control axial force max gap change up	1.00000 mm
Control axial force min gap change down	1.00000 mm
Control axial force sensitivity	0.100000 N
Control axial force set initial value	no
Control axial force type	Compression
Controlled axial force	1.00000 N
[Flow Options]
Flow collect all points	yes
Flow collect negative shear rate data	yes
Flow inertia correction	yes
Flow non-steady state minimum velocity	1.00000e-4 rad/s
Flow torque limit	10.0000 µN.m
Flow velocity limit	1.00000e-3 rad/s
Flow velocity tolerance	5.00000 %
Flow zero strain at start of step	yes
[Oscillation Options]
Oscillation displacement limit	1.00000e-5 rad
Oscillation displacement tolerance	5.00000 %
Oscillation raw phase limit	170.000 °
Oscillation torque limit	5.00000 µN.m
Oscillation torque tolerance	1.00000 %
Oscillation velocity tolerance	5.00000 %
[Conditioning Options]
Zero axial force before run	yes
Zero speed after preshear	Leave as is
Zero velocity threshold	0.100000 rad/s
[Experiment all steps options]
Maximum axial force limit	50.0000 N
Minimum axial force limit	0.100000 N
Temperature tolerance (results)	1.00000 °C
[step]
Peak hold - 1
Time	Step time	Stress	Shear rate	Strain	Viscosity
s	s	Pa	1/s	%	Pa.s
0.00000	0.00000	0.00000	1.96233e-3	0.00000	0.00000
5.44000e-4	5.44000e-4	61.9095	0.266016	0.0483125	232.729
1.56800e-3	1.56800e-3	166.338	4.45073	0.746774	37.3731
2.59200e-3	2.59200e-3	193.998	16.5876	3.03567	11.6954
3.61600e-3	3.61600e-3	196.435	32.4676	7.02839	6.05018
4.64000e-3	4.64000e-3	194.079	47.9348	12.5727	4.04882
5.66400e-3	5.66400e-3	191.029	62.8230	19.6215	3.04075
6.68800e-3	6.68800e-3	187.963	77.0276	28.0959	2.44020
7.71200e-3	7.71200e-3	184.989	90.3576	37.8827	2.04729
8.73600e-3	8.73600e-3	182.127	102.922	48.9471	1.76956
9.76000e-3	9.76000e-3	179.387	114.870	61.1951	1.56165
0.0107840	0.0107840	176.776	126.288	74.5931	1.39978
0.0118080	0.0118080	174.301	137.367	89.1166	1.26888
0.0128320	0.0128320	171.965	148.098	104.723	1.16116
0.0138560	0.0138560	169.770	158.547	121.399	1.07079
0.0148800	0.0148800	167.717	168.694	139.091	0.994209
0.0159040	0.0159040	165.804	178.565	157.776	0.928538
0.0169280	0.0169280	164.032	188.139	177.445	0.871868
0.0179520	0.0179520	162.398	197.515	198.053	0.822204
0.0189760	0.0189760	160.899	206.793	219.623	0.778070
0.0200000	0.0200000	159.532	215.897	242.097	0.738928
0.0210240	0.0210240	158.292	224.891	265.500	0.703859
0.0220480	0.0220480	157.172	233.714	289.802	0.672495
0.0230720	0.0230720	156.166	242.295	314.967	0.644527
0.0240960	0.0240960	155.270	250.719	340.988	0.619300
0.0251200	0.0251200	154.483	259.009	367.853	0.596438
0.0261440	0.0261440	153.801	267.137	395.543	0.575738
0.0271680	0.0271680	153.219	275.221	424.061	0.556714
0.0281920	0.0281920	152.735	283.262	453.401	0.539200
0.0292160	0.0292160	152.341	291.258	483.563	0.523044
0.0302400	0.0302400	152.032	299.174	514.527	0.508172
0.0312640	0.0312640	151.803	306.981	546.279	0.494503
0.0322880	0.0322880	151.649	314.645	578.820	0.481967
0.0333120	0.0333120	151.566	322.323	612.147	0.470230
0.0343360	0.0343360	151.550	329.987	646.253	0.459260
0.0353600	0.0353600	151.595	337.526	681.129	0.449136
0.0363840	0.0363840	151.692	345.133	716.793	0.439517
0.0374080	0.0374080	151.834	352.769	753.229	0.430407
0.0384320	0.0384320	152.018	360.364	790.445	0.421846
0.0394560	0.0394560	152.241	367.882	828.433	0.413830
0.0404800	0.0404800	152.500	375.378	867.181	0.406256
0.0420160	0.0420160	152.952	386.486	926.817	0.395749
0.0440640	0.0440640	153.649	401.197	1008.84	0.382977
0.0461120	0.0461120	154.439	415.868	1093.87	0.371366
0.0481600	0.0481600	155.293	430.572	1181.91	0.360668
0.0502080	0.0502080	156.182	445.287	1272.96	0.350744
0.0522560	0.0522560	157.074	460.060	1367.04	0.341421
0.0543040	0.0543040	157.923	474.868	1464.15	0.332562
0.0563520	0.0563520	158.707	489.660	1564.29	0.324116
0.0584000	0.0584000	159.428	504.388	1667.45	0.316082
0.0604480	0.0604480	160.078	519.159	1773.63	0.308341
0.0624960	0.0624960	160.641	533.939	1882.84	0.300861
0.0645440	0.0645440	161.105	548.574	1995.05	0.293679
0.0665920	0.0665920	161.463	563.034	2110.22	0.286773
0.0686400	0.0686400	161.717	577.295	2228.31	0.280129
0.0706880	0.0706880	161.857	591.478	2349.31	0.273649
0.0727360	0.0727360	161.849	605.736	2473.23	0.267194
0.0747840	0.0747840	161.703	619.868	2600.04	0.260867
0.0768320	0.0768320	161.432	633.918	2729.74	0.254657
0.0788800	0.0788800	161.032	647.701	2862.26	0.248621
0.0809280	0.0809280	160.512	661.377	2997.58	0.242693
0.0829760	0.0829760	159.870	674.875	3135.67	0.236889
0.0850240	0.0850240	159.109	687.934	3276.43	0.231286
0.0870720	0.0870720	158.243	700.738	3419.82	0.225823
0.0891200	0.0891200	157.280	713.156	3565.76	0.220541
0.0911680	0.0911680	156.194	725.467	3714.22	0.215301
0.0932160	0.0932160	155.000	737.388	3865.12	0.210201
0.0952640	0.0952640	153.735	749.127	4018.43	0.205219
0.0973120	0.0973120	152.400	760.805	4174.13	0.200314
0.0993600	0.0993600	150.986	771.970	4332.13	0.195585
0.101408	0.101408	149.517	782.648	4492.32	0.191040
0.103456	0.103456	148.011	793.089	4654.64	0.186626
0.105504	0.105504	146.471	803.143	4819.03	0.182372
0.107552	0.107552	144.904	812.832	4985.41	0.178271
0.109600	0.109600	143.288	822.217	5153.72	0.174271
0.111648	0.111648	141.623	831.159	5323.85	0.170392
0.113696	0.113696	139.957	839.844	5495.77	0.166646
0.115744	0.115744	138.298	848.405	5669.44	0.163009
0.117792	0.117792	136.639	856.471	5844.77	0.159537
0.119840	0.119840	134.991	864.193	6021.69	0.156204
0.121888	0.121888	133.369	871.488	6200.10	0.153036
0.124960	0.124960	131.004	881.813	6470.56	0.148562
0.129056	0.129056	127.976	894.526	6835.58	0.143065
0.133152	0.133152	125.048	905.956	7205.40	0.138029
0.137248	0.137248	122.266	916.589	7579.67	0.133392
0.141344	0.141344	119.677	926.164	7957.98	0.129218
0.145440	0.145440	117.303	934.546	8339.86	0.125519
0.149536	0.149536	115.184	941.945	8724.89	0.122283
0.153632	0.153632	113.275	948.586	9112.71	0.119415
0.157728	0.157728	111.501	954.564	9503.04	0.116808
0.161824	0.161824	109.927	960.209	9895.73	0.114483
0.165920	0.165920	108.539	964.852	10290.4	0.112493
0.170016	0.170016	107.374	969.020	10686.9	0.110807
0.174112	0.174112	106.426	972.639	11084.9	0.109419
0.178208	0.178208	105.610	975.995	11484.3	0.108207
0.182304	0.182304	104.794	979.233	11885.0	0.107016
0.186400	0.186400	104.087	981.996	12287.0	0.105995
0.190496	0.190496	103.533	984.239	12689.9	0.105191
0.194592	0.194592	103.139	986.354	13093.6	0.104566
0.198688	0.198688	102.821	988.576	13498.3	0.104010
0.202784	0.202784	102.519	990.626	13903.8	0.103489
0.206880	0.206880	102.240	992.367	14310.1	0.103027
0.210976	0.210976	101.931	993.853	14717.1	0.102561
0.215072	0.215072	101.630	995.279	15124.6	0.102112
0.219168	0.219168	101.389	996.820	15532.7	0.101713
0.223264	0.223264	101.163	998.304	15941.4	0.101335
0.227360	0.227360	100.920	999.451	16350.7	0.100976
0.231456	0.231456	100.740	1000.45	16760.4	0.100694
0.235552	0.235552	100.544	1001.48	17170.4	0.100395
0.239648	0.239648	100.263	1002.58	17581.0	0.100005
0.243744	0.243744	99.9903	1003.61	17991.9	0.0996305
0.247840	0.247840	99.7218	1004.47	18403.3	0.0992780
0.251936	0.251936	99.5270	1005.00	18814.9	0.0990321
0.256032	0.256032	99.3812	1005.74	19226.7	0.0988135
0.260128	0.260128	99.2189	1006.62	19638.9	0.0985668
0.264224	0.264224	98.9802	1007.34	20051.5	0.0982592
0.268320	0.268320	98.6345	1007.79	20464.2	0.0978721
0.272416	0.272416	98.3484	1008.16	20877.1	0.0975527
0.276512	0.276512	98.1580	1008.46	21290.2	0.0973350
0.280608	0.280608	97.9953	1008.94	21703.4	0.0971266
0.284704	0.284704	97.8187	1009.31	22116.8	0.0969159
0.290848	0.290848	97.6094	1009.50	22737.0	0.0966911
0.299040	0.299040	97.3319	1009.59	23563.9	0.0964071
0.307232	0.307232	97.1419	1009.77	24391.1	0.0962018
0.315424	0.315424	97.2050	1009.30	25218.1	0.0963089
0.323616	0.323616	97.4334	1009.37	26044.9	0.0965292
0.331808	0.331808	97.3854	1009.06	26871.7	0.0965109
0.340000	0.340000	97.5740	1008.83	27698.2	0.0967196
0.348192	0.348192	97.7388	1008.87	28524.7	0.0968796
0.356384	0.356384	97.8919	1008.56	29351.0	0.0970607
0.364576	0.364576	97.8689	1008.82	30177.3	0.0970133
0.372768	0.372768	97.8408	1008.69	31003.7	0.0969979
0.380960	0.380960	97.9260	1008.80	31830.0	0.0970722
0.389152	0.389152	97.7100	1009.03	32656.6	0.0968353
0.397344	0.397344	97.4801	1008.95	33483.1	0.0966151
0.405536	0.405536	97.3262	1009.12	34309.7	0.0964466
0.413728	0.413728	97.1255	1008.93	35136.3	0.0962654
0.421920	0.421920	96.9227	1008.81	35962.8	0.0960766
0.430112	0.430112	96.7802	1008.66	36789.2	0.0959494
0.438304	0.438304	96.8840	1008.13	37615.1	0.0961026
0.446496	0.446496	96.9086	1008.11	38441.0	0.0961286
0.454688	0.454688	96.8309	1007.45	39266.6	0.0961148
0.462880	0.462880	97.1070	1007.15	40091.6	0.0964177
0.471072	0.471072	97.2987	1006.82	40916.6	0.0966401
0.479264	0.479264	97.5810	1006.45	41741.2	0.0969559
0.487456	0.487456	97.5896	1006.53	42565.7	0.0969568
0.495648	0.495648	97.6934	1006.11	43390.0	0.0971002
0.503840	0.503840	97.8988	1006.24	44214.3	0.0972920
0.512032	0.512032	97.7515	1006.31	45038.6	0.0971387
0.520224	0.520224	97.6363	1006.23	45862.9	0.0970315
0.528416	0.528416	97.5683	1006.36	46687.3	0.0969517
0.536608	0.536608	97.4212	1006.41	47511.7	0.0968004
0.544800	0.544800	97.1464	1006.38	48336.2	0.0965303
0.552992	0.552992	96.9417	1006.28	49160.6	0.0963366
0.561184	0.561184	96.9243	1006.10	49984.8	0.0963369
0.569376	0.569376	96.8092	1006.15	50809.1	0.0962177
0.577568	0.577568	96.6676	1005.61	51633.0	0.0961281
0.585760	0.585760	96.7678	1005.50	52456.7	0.0962390
0.593952	0.593952	96.8841	1004.98	53280.2	0.0964045
0.602144	0.602144	97.2589	1004.73	54103.3	0.0968012
0.610336	0.610336	97.3037	1004.68	54926.4	0.0968509
0.622624	0.622624	97.5302	1004.25	56160.5	0.0971171
0.639008	0.639008	97.7892	1004.18	57805.8	0.0973825
0.655392	0.655392	97.6093	1004.32	59451.3	0.0971890
0.671776	0.671776	97.4275	1004.54	61096.9	0.0969872
0.688160	0.688160	96.9819	1004.52	62742.7	0.0965453
0.704544	0.704544	96.8247	1004.24	64388.3	0.0964162
0.720928	0.720928	96.8230	1003.74	66033.2	0.0964620
0.737312	0.737312	97.1812	1003.28	67677.4	0.0968632
0.753696	0.753696	97.3925	1003.01	69320.9	0.0971000
0.770080	0.770080	97.8004	1002.89	70964.0	0.0975187
0.786464	0.786464	97.7476	1003.03	72607.2	0.0974519
0.802848	0.802848	97.6287	1003.12	74250.7	0.0973247
0.819232	0.819232	97.2358	1003.40	75894.5	0.0969066
0.835616	0.835616	96.8330	1003.31	77538.5	0.0965136
0.852000	0.852000	96.7898	1003.07	79182.1	0.0964940
0.868384	0.868384	96.9278	1002.54	80825.0	0.0966826
0.884768	0.884768	97.4484	1002.16	82467.1	0.0972380
0.901152	0.901152	97.5540	1002.10	84109.1	0.0973499
0.917536	0.917536	97.7504	1002.09	85750.9	0.0975468
0.933920	0.933920	97.5990	1002.37	87392.9	0.0973687
0.950304	0.950304	97.3667	1002.51	89035.2	0.0971233
0.966688	0.966688	97.0255	1002.55	90677.8	0.0967791
0.983072	0.983072	96.7517	1002.34	92320.3	0.0965253
0.999456	0.999456	96.9463	1002.08	93962.3	0.0967452
1.01584	1.01584	97.1214	1001.81	95603.9	0.0969456
1.03222	1.03222	97.4897	1001.47	97244.9	0.0973462
1.04861	1.04861	97.8519	1001.46	98885.6	0.0977091
1.06499	1.06499	97.6913	1001.63	100527	0.0975325
1.08138	1.08138	97.5875	1001.83	102168	0.0974090
1.09776	1.09776	97.1575	1002.11	103810	0.0969531
1.11414	1.11414	96.8752	1001.98	105451	0.0966835
1.13053	1.13053	96.9534	1001.79	107093	0.0967802
1.14691	1.14691	96.8825	1001.45	108734	0.0967421
1.16330	1.16330	97.3619	1001.10	110374	0.0972547
1.17968	1.17968	97.6946	1001.14	112015	0.0975833
1.19606	1.19606	97.6605	1001.19	113655	0.0975444
1.21245	1.21245	97.7109	1001.38	115295	0.0975765
1.22883	1.22883	97.3741	1001.65	116936	0.0972134
1.24522	1.24522	96.8899	1001.59	118577	0.0967357
1.26160	1.26160	96.8498	1001.52	120218	0.0967023
1.28618	1.28618	96.9959	1001.15	122679	0.0968847
1.31894	1.31894	97.7347	1000.77	125959	0.0976596
1.35171	1.35171	97.5915	1001.10	129239	0.0974841
1.38448	1.38448	97.0599	1001.42	132520	0.0969226
1.41725	1.41725	96.9852	1000.95	135800	0.0968932
1.45002	1.45002	97.5007	1000.68	139080	0.0974346
1.48278	1.48278	97.7916	1000.79	142359	0.0977149
1.51555	1.51555	97.1078	1001.14	145639	0.0969968
1.54832	1.54832	96.9398	1001.00	148919	0.0968426
1.58109	1.58109	97.3088	1000.44	152199	0.0972663
1.61386	1.61386	97.7883	1000.59	155477	0.0977309
1.64662	1.64662	97.3784	1000.85	158756	0.0972960
1.67939	1.67939	96.9568	1000.92	162036	0.0968681
1.71216	1.71216	97.2039	1000.43	165315	0.0971625
1.74493	1.74493	97.8396	1000.38	168593	0.0978028
1.77770	1.77770	97.4580	1000.76	171871	0.0973844
1.81046	1.81046	97.0069	1000.85	175151	0.0969249
1.84323	1.84323	97.0800	1000.48	178430	0.0970339
1.87600	1.87600	97.5658	1000.21	181708	0.0975450
1.90877	1.90877	97.7351	1000.50	184986	0.0976866
1.94154	1.94154	97.0372	1000.70	188265	0.0969691
1.97430	1.97430	97.0554	1000.50	191543	0.0970067
2.00707	2.00707	97.6281	1000.17	194821	0.0976118
2.03984	2.03984	97.6760	1000.33	198099	0.0976441
2.07261	2.07261	97.3275	1000.68	201377	0.0972609
2.10538	2.10538	96.9037	1000.53	204656	0.0968522
2.13814	2.13814	97.4865	1000.03	207934	0.0974841
2.17091	2.17091	97.8756	1000.21	211211	0.0978553
2.20368	2.20368	97.4761	1000.59	214489	0.0974191
2.23645	2.23645	96.9096	1000.55	217768	0.0968565
2.26922	2.26922	97.3293	1000.09	221046	0.0973203
2.30198	2.30198	97.7906	1000.14	224323	0.0977772
2.33475	2.33475	97.5546	1000.41	227600	0.0975144
2.36752	2.36752	97.1353	1000.44	230879	0.0970929
2.40029	2.40029	97.1945	1000.25	234157	0.0971706
2.43306	2.43306	97.8316	1000.00	237434	0.0978312
2.46582	2.46582	97.7701	1000.31	240711	0.0977397
2.49859	2.49859	97.1826	1000.42	243989	0.0971416
2.53136	2.53136	97.0967	1000.27	247267	0.0970707
2.56413	2.56413	97.6730	1000.02	250544	0.0976713
2.61328	2.61328	97.5844	1000.25	255460	0.0975597
2.67882	2.67882	97.3058	1000.18	262016	0.0972887
2.74435	2.74435	97.6933	1000.21	268570	0.0976733
2.80989	2.80989	97.2179	1000.17	275125	0.0972011
2.87542	2.87542	97.8407	1000.09	281679	0.0978319
2.94096	2.94096	97.1885	1000.29	288235	0.0971606
3.00650	3.00650	97.7274	999.967	294789	0.0977307
3.07203	3.07203	97.2130	1000.28	301343	0.0971854
3.13757	3.13757	97.8116	999.956	307897	0.0978159
3.20310	3.20310	97.2665	1000.30	314452	0.0972377
3.26864	3.26864	97.7713	999.926	321006	0.0977785
3.33418	3.33418	97.3569	1000.30	327560	0.0973275
3.39971	3.39971	97.5588	999.880	334115	0.0975705
3.46525	3.46525	97.5005	1000.27	340669	0.0974741
3.53078	3.53078	97.5432	999.875	347223	0.0975554
3.59632	3.59632	97.6086	1000.25	353777	0.0975839
3.66186	3.66186	97.4129	999.990	360332	0.0974138
3.72739	3.72739	97.6419	1000.11	366885	0.0976316
3.79293	3.79293	97.3288	1000.09	373440	0.0973200
3.85846	3.85846	97.8031	1000.00	379993	0.0978029
3.92400	3.92400	97.2717	1000.17	386548	0.0972549
3.98954	3.98954	97.8512	999.914	393101	0.0978596
4.05507	4.05507	97.1588	1000.13	399656	0.0971457
4.12061	4.12061	97.8268	999.890	406209	0.0978375
4.18614	4.18614	97.1762	1000.27	412763	0.0971504
4.25168	4.25168	97.7748	999.817	419317	0.0977927
4.31722	4.31722	97.3804	1000.23	425871	0.0973582
4.38275	4.38275	97.6215	999.906	432425	0.0976306
4.44829	4.44829	97.3541	1000.19	438979	0.0973357
4.51382	4.51382	97.5785	999.817	445532	0.0975963
4.57936	4.57936	97.5243	1000.26	452086	0.0974991
4.64490	4.64490	97.4569	999.890	458640	0.0974676
4.71043	4.71043	97.6226	1000.10	465193	0.0976128
4.77597	4.77597	97.2838	999.950	471748	0.0972887
4.84150	4.84150	97.7165	1000.00	478301	0.0977163
4.90704	4.90704	97.2824	1000.01	484855	0.0972817
4.97258	4.97258	97.8247	999.962	491408	0.0978284
5.03811	5.03811	97.2065	1000.20	497962	0.0971871
5.10365	5.10365	97.7856	999.904	504516	0.0977950
5.16918	5.16918	97.1506	1000.15	511070	0.0971365
5.26749	5.26749	97.5321	999.998	520900	0.0975323
5.39856	5.39856	97.5535	999.999	534007	0.0975536
5.52963	5.52963	97.5157	1000.06	547115	0.0975098
5.66070	5.66070	97.5688	999.978	560223	0.0975709
5.79178	5.79178	97.5628	999.997	573330	0.0975631
5.92285	5.92285	97.5506	999.975	586437	0.0975530
6.05392	6.05392	97.5751	999.982	599544	0.0975768
6.18499	6.18499	97.5592	999.982	612651	0.0975609
6.31606	6.31606	97.5552	1000.00	625759	0.0975553
6.44714	6.44714	97.5645	1000.05	638866	0.0975598
6.57821	6.57821	97.5580	1000.01	651974	0.0975570
6.70928	6.70928	97.5556	1000.01	665081	0.0975547
6.84035	6.84035	97.5873	1000.01	678188	0.0975859
6.97142	6.97142	97.5749	1000.02	691295	0.0975732
7.10250	7.10250	97.6121	1000.01	704402	0.0976111
7.23357	7.23357	97.6089	1000.02	717510	0.0976067
7.36464	7.36464	97.6515	999.999	730617	0.0976516
7.49571	7.49571	97.6399	1000.01	743724	0.0976391
7.62678	7.62678	97.6387	999.989	756831	0.0976398
7.75786	7.75786	97.6336	999.999	769938	0.0976337
7.88893	7.88893	97.6362	999.976	783046	0.0976385
8.02000	8.02000	97.6320	999.991	796153	0.0976329
8.15107	8.15107	97.6278	999.973	809260	0.0976305
8.28214	8.28214	97.6291	999.994	822367	0.0976297
8.41322	8.41322	97.6078	999.987	835474	0.0976090
8.54429	8.54429	97.5876	1000.01	848582	0.0975867
8.67536	8.67536	97.5669	999.995	861689	0.0975674
8.80643	8.80643	97.5837	1000.01	874796	0.0975823
8.93750	8.93750	97.5820	1000.01	887903	0.0975809
9.06858	9.06858	97.5651	1000.02	901011	0.0975631
9.19965	9.19965	97.5726	1000.02	914118	0.0975709
9.33072	9.33072	97.5882	1000.01	927225	0.0975870
9.46179	9.46179	97.5953	1000.02	940332	0.0975933
9.59286	9.59286	97.5802	999.991	953439	0.0975810
9.72394	9.72394	97.5893	1000.00	966546	0.0975888
9.85501	9.85501	97.5998	999.984	979654	0.0976013
9.98608	9.98608	97.5875	999.995	992761	0.0975880
10.1172	10.1172	97.5758	999.975	1005870	0.0975782
10.2482	10.2482	97.5726	999.988	1018980	0.0975738
10.3793	10.3793	97.5670	999.977	1032080	0.0975693
10.5759	10.5759	97.5501	999.996	1051740	0.0975506
10.8380	10.8380	97.5456	1000.01	1077960	0.0975450
11.1002	11.1002	97.5421	1000.02	1104170	0.0975405
11.3623	11.3623	97.5642	1000.02	1130390	0.0975627
11.6245	11.6245	97.5932	1000.01	1156600	0.0975925
11.8866	11.8866	97.6203	999.994	1182820	0.0976208
12.1488	12.1488	97.6196	999.986	1209030	0.0976210
12.4109	12.4109	97.6062	999.984	1235240	0.0976077
12.6731	12.6731	97.5761	999.993	1261460	0.0975768
12.9352	12.9352	97.5582	1000.01	1287670	0.0975574
13.1973	13.1973	97.5488	1000.01	1313890	0.0975475
13.4595	13.4595	97.5644	1000.02	1340100	0.0975628
13.7216	13.7216	97.5891	1000.01	1366320	0.0975884
13.9838	13.9838	97.5850	999.994	1392530	0.0975856
14.2459	14.2459	97.5867	999.984	1418740	0.0975883
14.5081	14.5081	97.5360	999.986	1444960	0.0975374
14.7702	14.7702	97.5109	999.993	1471170	0.0975115
15.0324	15.0324	97.4784	1000.00	1497390	0.0974780
15.2945	15.2945	97.4784	1000.01	1523600	0.0974769
15.5566	15.5566	97.5152	1000.02	1549820	0.0975136
15.8188	15.8188	97.5489	1000.01	1576030	0.0975482
16.0809	16.0809	97.6115	999.994	1602250	0.0976121
16.3431	16.3431	97.6070	999.984	1628460	0.0976085
16.6052	16.6052	97.6154	999.985	1654670	0.0976168
16.8674	16.8674	97.6021	999.992	1680890	0.0976029
17.1295	17.1295	97.5824	1000.01	1707100	0.0975819
17.3916	17.3916	97.5831	1000.01	1733320	0.0975819
17.6538	17.6538	97.5908	1000.02	1759530	0.0975892
17.9159	17.9159	97.6197	1000.01	1785750	0.0976188
18.1781	18.1781	97.6288	999.998	1811960	0.0976290
18.4402	18.4402	97.6279	999.985	1838180	0.0976293
18.7024	18.7024	97.6035	999.981	1864390	0.0976054
18.9645	18.9645	97.5720	999.993	1890600	0.0975727
19.2267	19.2267	97.5572	1000.00	1916820	0.0975570
19.4888	19.4888	97.5361	1000.01	1943030	0.0975347
19.7509	19.7509	97.5419	1000.02	1969250	0.0975404
20.0131	20.0131	97.5412	1000.01	1995460	0.0975399
20.2752	20.2752	97.5592	999.996	2021680	0.0975595
20.5374	20.5374	97.5637	999.988	2047890	0.0975648
20.7995	20.7995	97.5556	999.983	2074100	0.0975572
21.1927	21.1927	97.5389	999.995	2113430	0.0975394
21.7170	21.7170	97.5639	1000.01	2165860	0.0975625
22.2413	22.2413	97.6234	1000.01	2218280	0.0976229
22.7656	22.7656	97.6271	999.985	2270710	0.0976286
23.2899	23.2899	97.5500	999.995	2323140	0.0975505
23.8142	23.8142	97.5350	1000.01	2375570	0.0975336
24.3385	24.3385	97.5702	1000.01	2428000	0.0975696
24.8628	24.8628	97.5759	999.985	2480430	0.0975774
25.3870	25.3870	97.5350	999.995	2532860	0.0975354
25.9113	25.9113	97.5315	1000.01	2585290	0.0975301
26.4356	26.4356	97.5603	1000.01	2637710	0.0975595
26.9599	26.9599	97.5447	999.985	2690140	0.0975461
27.4842	27.4842	97.4822	999.995	2742570	0.0974827
28.0085	28.0085	97.4534	1000.01	2795000	0.0974520
28.5328	28.5328	97.4718	1000.01	2847430	0.0974711
29.0571	29.0571	97.4923	999.986	2899860	0.0974937
29.5813	29.5813	97.4877	999.991	2952290	0.0974886
30.1056	30.1056	97.5006	1000.01	3004720	0.0974993
30.6299	30.6299	97.5501	1000.01	3057140	0.0975492
31.1542	31.1542	97.5539	999.987	3109570	0.0975552
31.6785	31.6785	97.4973	999.992	3162000	0.0974980
32.2028	32.2028	97.4677	1000.01	3214430	0.0974665
32.7271	32.7271	97.4898	1000.01	3266860	0.0974889
33.2514	33.2514	97.4964	999.987	3319290	0.0974977
33.7756	33.7756	97.4548	999.990	3371720	0.0974557
34.2999	34.2999	97.4554	1000.01	3424150	0.0974542
34.8242	34.8242	97.5151	1000.01	3476580	0.0975142
35.3485	35.3485	97.5494	999.989	3529000	0.0975505
35.8728	35.8728	97.5121	999.990	3581430	0.0975131
36.3971	36.3971	97.4801	1000.01	3633860	0.0974789
36.9214	36.9214	97.5075	1000.01	3686290	0.0975065
37.4457	37.4457	97.5139	999.989	3738720	0.0975151
37.9700	37.9700	97.4602	999.989	3791150	0.0974612
38.4942	38.4942	97.4146	1000.01	3843580	0.0974135
39.0185	39.0185	97.4275	1000.01	3896010	0.0974264
39.5428	39.5428	97.4796	999.989	3948430	0.0974807
40.0671	40.0671	97.4560	999.989	4000860	0.0974571
40.5914	40.5914	97.4502	1000.01	4053290	0.0974492
41.1157	41.1157	97.4836	1000.01	4105720	0.0974825
41.6400	41.6400	97.5133	999.988	4158150	0.0975145
42.4264	42.4264	97.4625	999.999	4236790	0.0974625
43.4750	43.4750	97.4559	1000.00	4341650	0.0974558
44.5236	44.5236	97.4237	999.999	4446510	0.0974239
45.5721	45.5721	97.4891	1000.00	4551370	0.0974890
46.6207	46.6207	97.4686	999.998	4656220	0.0974688
47.6693	47.6693	97.4463	1000.00	4761080	0.0974460
48.7179	48.7179	97.3963	999.998	4865940	0.0973965
49.7664	49.7664	97.4285	1000.00	4970800	0.0974282
50.8150	50.8150	97.4357	999.997	5075650	0.0974360
51.8636	51.8636	97.4235	1000.00	5180510	0.0974232
52.9122	52.9122	97.3736	999.996	5285370	0.0973740
53.9607	53.9607	97.3904	1000.00	5390230	0.0973900
55.0093	55.0093	97.3976	999.996	5495080	0.0973980
56.0579	56.0579	97.3877	1000.01	5599940	0.0973871
57.1065	57.1065	97.3334	999.994	5704800	0.0973340
58.1550	58.1550	97.3628	1000.00	5809660	0.0973623
59.2036	59.2036	97.3603	999.995	5914510	0.0973608
60.2522	60.2522	97.3790	1000.01	6019370	0.0973784
61.3008	61.3008	97.3145	999.995	6124230	0.0973150
62.3493	62.3493	97.3234	1000.01	6229090	0.0973229
63.3979	63.3979	97.3335	999.993	6333950	0.0973341
64.4465	64.4465	97.3596	1000.01	6438800	0.0973588
65.4951	65.4951	97.3087	999.994	6543660	0.0973092
66.5436	66.5436	97.3026	1000.01	6648520	0.0973019
67.5922	67.5922	97.3251	999.991	6753380	0.0973260
68.6408	68.6408	97.3509	1000.01	6858230	0.0973502
69.6894	69.6894	97.3082	999.994	6963090	0.0973089
70.7380	70.7380	97.2652	1000.01	7067950	0.0972644
71.7865	71.7865	97.2795	999.986	7172810	0.0972809
72.8351	72.8351	97.3119	1000.01	7277660	0.0973107
73.8837	73.8837	97.3251	999.992	7382520	0.0973258
74.9323	74.9323	97.2801	1000.01	7487380	0.0972790
75.9808	75.9808	97.2595	999.984	7592240	0.0972610
77.0294	77.0294	97.2824	1000.01	7697090	0.0972809
78.0780	78.0780	97.3140	999.991	7801950	0.0973149
79.1266	79.1266	97.2730	1000.01	7906810	0.0972719
80.1751	80.1751	97.2423	999.983	8011670	0.0972440
81.2237	81.2237	97.2255	1000.02	8116520	0.0972239
82.2723	82.2723	97.2817	999.984	8221380	0.0972833
83.3209	83.3209	97.2659	1000.02	8326240	0.0972643
84.8937	84.8937	97.2196	1000.00	8483530	0.0972196
86.9909	86.9909	97.2262	1000.00	8693240	0.0972262
89.0880	89.0880	97.2147	1000.00	8902960	0.0972148
91.1852	91.1852	97.2338	1000.00	9112670	0.0972338
93.2823	93.2823	97.2303	1000.00	9322390	0.0972303
95.3795	95.3795	97.1913	1000.00	9532100	0.0971913
97.4766	97.4766	97.2308	1000.00	9741820	0.0972308
99.5738	99.5738	97.1861	999.999	9951530	0.0971862
101.671	101.671	97.1648	1000.00	1.01612e7	0.0971649
103.768	103.768	97.1579	1000.00	1.03710e7	0.0971579
105.865	105.865	97.1347	999.999	1.05807e7	0.0971348
107.962	107.962	97.1463	1000.00	1.07904e7	0.0971462
110.060	110.060	97.1012	999.999	1.10001e7	0.0971012
112.157	112.157	97.1389	1000.00	1.12098e7	0.0971388
114.254	114.254	97.1015	1000.00	1.14195e7	0.0971015
116.351	116.351	97.1110	1000.00	1.16293e7	0.0971110
118.448	118.448	97.0984	1000.00	1.18390e7	0.0970983

[step]
Time sweep - 2
Time	Step time	Storage modulus	Loss modulus	Oscillation stress	Oscillation strain	Oscillation strain rate	Frequency	Tan(delta)
s	s	Pa	Pa	Pa	%	1/s	Hz	
127.294	7.12227	89.2232	20.4631	2.99096	3.26739	0.205296	1.00000	0.229347
130.741	10.5690	92.1420	19.2129	2.99262	3.17946	0.199771	1.00000	0.208514
134.129	13.9568	93.7718	15.4645	2.99289	3.14914	0.197866	1.00000	0.164916
137.439	17.2667	95.0296	15.2290	2.99287	3.10973	0.195390	1.00000	0.160256
140.916	20.7442	93.9068	15.2323	2.99344	3.14655	0.197703	1.00000	0.162206
144.272	24.0997	95.2272	15.2315	2.99316	3.10372	0.195013	1.00000	0.159950
147.595	27.4228	95.1105	15.4991	2.99331	3.10622	0.195170	1.00000	0.162958
150.904	30.7322	96.4436	13.8726	2.99327	3.07203	0.193021	1.00000	0.143841
154.391	34.2193	96.1880	14.5767	2.99321	3.07670	0.193315	1.00000	0.151544
157.723	37.5510	94.4630	12.8836	2.99366	3.14006	0.197296	1.00000	0.136388
161.180	41.0077	95.5698	14.6842	2.99337	3.09579	0.194515	1.00000	0.153649
164.527	44.3554	93.7957	15.2777	2.99360	3.15011	0.197927	1.00000	0.162883
167.931	47.7586	95.5893	14.1162	2.99346	3.09799	0.194653	1.00000	0.147676
171.209	51.0374	95.5322	14.0732	2.99340	3.09994	0.194775	1.00000	0.147313
174.570	54.3980	95.2622	14.8993	2.99344	3.10457	0.195066	1.00000	0.156403
178.056	57.8845	97.5364	12.6868	2.99322	3.04319	0.191209	1.00000	0.130072
181.335	61.1626	96.2249	14.0835	2.99329	3.07793	0.193392	1.00000	0.146361
184.776	64.6040	95.4326	13.9926	2.99346	3.10354	0.195001	1.00000	0.146623
188.122	67.9496	95.3863	13.4104	2.99346	3.10769	0.195262	1.00000	0.140591
191.547	71.3746	95.2218	13.8292	2.99344	3.11101	0.195471	1.00000	0.145232
194.941	74.7692	94.8692	13.7439	2.99353	3.12283	0.196213	1.00000	0.144872
198.097	77.9247	95.0489	13.6570	2.99344	3.11735	0.195869	1.00000	0.143684
201.560	81.3880	95.1037	13.6813	2.99343	3.11548	0.195751	1.00000	0.143857
204.940	84.7680	95.7422	13.6476	2.99336	3.09519	0.194477	1.00000	0.142545
208.395	88.2234	94.9158	13.6519	2.99343	3.12165	0.196139	1.00000	0.143832
211.671	91.4991	94.2100	11.9129	2.99364	3.15252	0.198078	1.00000	0.126450
215.064	94.8923	94.9242	13.5406	2.99344	3.12191	0.196155	1.00000	0.142647
218.364	98.1917	93.9913	13.7122	2.99353	3.15154	0.198017	1.00000	0.145888
221.788	101.616	94.6989	13.5790	2.99346	3.12902	0.196602	1.00000	0.143392
225.180	105.008	95.3318	15.2983	2.99324	3.10015	0.194788	1.00000	0.160474
228.675	108.503	94.5863	13.6481	2.99343	3.13232	0.196810	1.00000	0.144292
231.983	111.811	96.2859	12.5572	2.99322	3.08258	0.193684	1.00000	0.130415
235.329	115.157	95.7532	14.0427	2.99319	3.09285	0.194330	1.00000	0.146655
238.801	118.629	93.7874	12.0841	2.99359	3.16572	0.198908	1.00000	0.128846
242.058	121.886	94.5682	12.6785	2.99342	3.13729	0.197122	1.00000	0.134067
245.500	125.328	92.8696	14.3322	2.99358	3.18571	0.200164	1.00000	0.154326
248.826	128.654	93.1271	13.0086	2.99363	3.18366	0.200035	1.00000	0.139687
252.237	132.065	94.6835	14.6282	2.99328	3.12428	0.196304	1.00000	0.154495
255.462	135.290	92.9361	14.3792	2.99355	3.18321	0.200007	1.00000	0.154721
258.808	138.636	93.7679	13.3819	2.99349	3.16043	0.198575	1.00000	0.142714
262.298	142.126	95.0146	14.5559	2.99320	3.11392	0.195654	1.00000	0.153196
265.545	145.373	93.9896	13.8078	2.99340	3.15099	0.197983	1.00000	0.146907
268.931	148.759	94.7468	13.1381	2.99332	3.12934	0.196622	1.00000	0.138665
272.294	152.122	94.9229	13.8944	2.99322	3.12007	0.196040	1.00000	0.146376
275.673	155.501	93.8047	12.9391	2.99345	3.16122	0.198626	1.00000	0.137937
279.013	158.841	93.9852	12.9985	2.99340	3.15494	0.198231	1.00000	0.138304
282.339	162.167	93.4786	13.5663	2.99343	3.16906	0.199118	1.00000	0.145128
285.848	165.676	93.2339	12.9557	2.99353	3.18022	0.199819	1.00000	0.138959
289.275	169.103	93.9093	13.5720	2.99336	3.15472	0.198217	1.00000	0.144523
292.570	172.398	93.6655	13.8833	2.99339	3.16129	0.198630	1.00000	0.148222
295.834	175.662	94.0730	13.1779	2.99337	3.15120	0.197996	1.00000	0.140082
299.379	179.207	94.2211	13.6323	2.99329	3.14414	0.197552	1.00000	0.144685
302.618	182.446	93.8443	13.5052	2.99339	3.15721	0.198373	1.00000	0.143910
306.081	185.909	93.9196	12.9968	2.99338	3.15708	0.198365	1.00000	0.138382
309.375	189.203	93.9416	13.2749	2.99334	3.15504	0.198237	1.00000	0.141310
312.798	192.626	93.8628	13.5708	2.99337	3.15628	0.198315	1.00000	0.144581
316.152	195.980	93.8556	13.0298	2.99338	3.15905	0.198489	1.00000	0.138829
319.429	199.257	94.1141	13.1583	2.99332	3.14989	0.197913	1.00000	0.139812
322.971	202.799	93.2636	13.3203	2.99349	3.17746	0.199646	1.00000	0.142825
326.117	205.945	93.5581	13.1231	2.99341	3.16851	0.199083	1.00000	0.140267
329.620	209.448	93.8230	13.2687	2.99338	3.15902	0.198487	1.00000	0.141422
332.999	212.827	93.0977	13.6078	2.99350	3.18163	0.199908	1.00000	0.146167
336.392	216.220	94.1614	13.4278	2.99331	3.14708	0.197737	1.00000	0.142604
339.602	219.430	94.2201	14.0503	2.99331	3.14219	0.197429	1.00000	0.149122
342.956	222.784	93.3624	13.7982	2.99345	3.17182	0.199291	1.00000	0.147792
346.282	226.110	94.5177	13.3553	2.99327	3.13574	0.197024	1.00000	0.141299
349.769	229.598	94.3607	14.2230	2.99329	3.13675	0.197088	1.00000	0.150730
353.116	232.944	93.9455	13.1112	2.99340	3.15573	0.198280	1.00000	0.139562
356.546	236.374	94.8740	12.7578	2.99326	3.12684	0.196465	1.00000	0.134471
359.884	239.712	93.3987	13.2985	2.99351	3.17308	0.199371	1.00000	0.142384
363.162	242.990	93.6793	12.2562	2.99349	3.16846	0.199080	1.00000	0.130832
366.656	246.484	94.0494	13.2175	2.99340	3.15182	0.198035	1.00000	0.140538
369.896	249.724	92.8270	13.8912	2.99358	3.18939	0.200395	1.00000	0.149646
373.375	253.203	94.6394	13.3922	2.99330	3.13165	0.196767	1.00000	0.141508
376.674	256.502	94.5064	14.6111	2.99331	3.13012	0.196671	1.00000	0.154604
380.052	259.880	92.9963	14.1316	2.99357	3.18248	0.199961	1.00000	0.151958
383.414	263.242	95.0840	13.3002	2.99326	3.11767	0.195889	1.00000	0.139878
386.739	266.567	95.0473	14.2529	2.99326	3.11441	0.195684	1.00000	0.149956
390.133	269.962	94.0097	12.2290	2.99349	3.15763	0.198400	1.00000	0.130083
393.528	273.356	95.5748	12.6868	2.99323	3.10459	0.195067	1.00000	0.132742
396.900	276.728	94.2397	13.3506	2.99345	3.14502	0.197607	1.00000	0.141667
400.178	280.006	93.4081	12.1144	2.99360	3.17824	0.199695	1.00000	0.129693
403.550	283.378	94.2463	13.6883	2.99343	3.14320	0.197493	1.00000	0.145240
406.913	286.741	92.9719	14.0180	2.99363	3.18394	0.200053	1.00000	0.150777
410.276	290.104	94.3107	13.3496	2.99342	3.14268	0.197460	1.00000	0.141549
413.686	293.514	95.0003	14.7678	2.99330	3.11344	0.195623	1.00000	0.155450
417.143	296.971	94.4555	13.1018	2.99344	3.13910	0.197236	1.00000	0.138708
420.384	300.212	95.7403	12.5886	2.99327	3.09977	0.194764	1.00000	0.131487

[step]
Flow sweep - 3
Stress	Shear rate	Viscosity	Step time	Time	Normal stress
Pa	1/s	Pa.s	s	s	Pa
95.8850	1000.01	0.0958839	7.59433	428.633	-0.0807661
86.8796	794.328	0.109375	14.7103	435.749	-0.0778277
78.8768	630.958	0.125011	21.7301	442.769	-0.0640991
71.8773	501.189	0.143414	28.8820	449.921	-0.0503683
65.6840	398.109	0.164990	35.8809	456.920	-0.0664444
60.1945	316.229	0.190351	42.9993	464.038	-0.0613416
55.3257	251.190	0.220255	50.1041	471.143	-0.0501266
51.0107	199.527	0.255659	57.1595	478.198	-0.0546645
47.1543	158.489	0.297523	64.2582	485.297	-0.0480436
43.7069	125.893	0.347175	71.3997	492.439	-0.0427506
40.6311	100.001	0.406309	78.5350	499.574	-0.0472891
37.8851	79.4329	0.476945	85.6171	506.656	-0.0379074
35.4148	63.0964	0.561281	92.6329	513.672	-0.0430423
33.1952	50.1193	0.662324	99.7058	520.745	-0.0249621
31.1946	39.8112	0.783563	106.902	527.941	-0.0241321
29.3948	31.6228	0.929544	113.967	535.006	-0.0289729
27.7535	25.1188	1.10489	120.970	542.009	-0.0228835
26.2786	19.9527	1.31704	128.171	549.210	-0.0364300
24.9421	15.8490	1.57373	135.209	556.248	-0.0305201
23.7228	12.5892	1.88438	142.218	563.257	-0.0347538
22.5989	9.99997	2.25989	149.306	570.345	-0.0398615
21.5963	7.94328	2.71881	156.309	577.348	-0.0355158
20.6735	6.30947	3.27658	163.426	584.465	-0.0295494
19.8154	5.01197	3.95361	170.545	591.584	-0.0336512
19.0421	3.98130	4.78290	177.633	598.672	-0.0400187
18.3410	3.16232	5.79984	184.787	605.826	-0.0426027
17.6928	2.51190	7.04359	191.858	612.897	-0.0308693
17.0974	1.99529	8.56889	198.922	619.961	-0.0351354
16.5478	1.58476	10.4418	206.073	627.112	-0.0401243
16.0405	1.25899	12.7407	213.246	634.284	-0.0406353
15.5714	1.00000	15.5714	220.310	641.349	-0.0270600
15.1376	0.794325	19.0572	227.353	648.392	-0.0306383
14.7363	0.630901	23.3576	234.420	655.459	-0.0298063
14.3664	0.501080	28.6708	241.469	662.508	-0.0443590
14.0144	0.398060	35.2068	248.589	669.628	-0.0411677
13.6881	0.316271	43.2796	255.675	676.714	-0.0442457
13.3772	0.251323	53.2270	262.742	683.781	-0.0347765
13.0840	0.199646	65.5361	269.810	690.849	-0.0457058
12.8049	0.158502	80.7871	276.859	697.898	-0.0503726
12.5365	0.125935	99.5475	283.875	704.914	-0.0520671
12.2797	0.0999000	122.920	291.011	712.050	-0.0596426
12.0281	0.0793873	151.512	298.094	719.133	-0.0454147
11.7900	0.0631809	186.608	305.116	726.155	-0.0511102
11.5626	0.0500593	230.977	312.188	733.227	-0.0495061
11.3342	0.0397476	285.154	319.290	740.329	-0.0457774
11.1281	0.0317443	350.554	326.287	747.326	-0.0526515
10.9304	0.0250409	436.501	333.374	754.413	-0.0540240
10.7373	0.00000		340.421	761.460	-0.0623372
10.5720	0.00000		347.528	768.567	-0.0720109
10.3926	0.00000		354.614	775.653	-0.0641678
10.2403	0.00000		361.764	782.803	-0.0604964
10.0975	0.00000		368.932	789.971	-0.0782064
9.97316	0.00000		376.037	797.076	-0.0865679
9.83951	0.00000		383.039	804.078	-0.0892175
9.73220	0.00000		390.202	811.241	-0.0956005
9.61258	0.00000		397.243	818.282	-0.0953055
9.51355	0.00000		404.300	825.339	-0.108983
9.42840	0.00000		411.382	832.421	-0.109848
9.34307	0.00000		418.417	839.456	-0.114254
9.25204	0.00000		425.491	846.530	-0.121872
9.16943	0.00000		432.655	853.694	-0.115762

[step]
Flow sweep - 4
Stress	Shear rate	Viscosity	Step time	Time	Normal stress
Pa	1/s	Pa.s	s	s	Pa
0.232331	1.10439e-3	210.371	7.27403	861.337	-0.127681
0.994633	1.24651e-3	797.933	14.4059	868.469	-0.139600
1.85330	1.68293e-3	1101.23	21.5534	875.617	-0.144841
2.82872	1.89981e-3	1488.94	28.6391	882.703	-0.143791
3.97857	2.46510e-3	1613.96	35.6732	889.737	-0.150825
5.18393	3.10193e-3	1671.20	42.7617	896.825	-0.159678
6.63063	4.24164e-3	1563.22	49.8275	903.891	-0.166906
8.13463	4.71790e-3	1724.21	56.8465	910.910	-0.171640
9.22702	6.15734e-3	1498.54	63.9804	918.044	-0.164885
9.77658	8.51087e-3	1148.72	71.0407	925.104	-0.168928
10.0223	9.53969e-3	1050.59	78.0174	932.081	-0.167415
10.2003	0.0131506	775.651	85.1530	939.216	-0.163561
10.3483	0.0157964	655.102	92.2197	946.283	-0.159516
10.5138	0.0189379	555.172	99.2780	953.341	-0.150609
10.6906	0.0250519	426.739	106.374	960.438	-0.151398
10.8688	0.0316647	343.247	113.478	967.542	-0.148366
11.0625	0.0398607	277.528	120.550	974.613	-0.131551
11.2674	0.0502095	224.408	127.568	981.631	-0.142066
11.4885	0.0631195	182.012	134.657	988.720	-0.128543
11.7144	0.0793125	147.699	141.677	995.740	-0.111808
11.9555	0.0998982	119.677	148.796	1002.86	-0.0886479
12.2026	0.125907	96.9174	155.806	1009.87	-0.0833357
12.4605	0.158577	78.5770	162.947	1017.01	-0.0791837
12.7330	0.199405	63.8550	170.083	1024.15	-0.0649604
13.0267	0.251169	51.8642	177.201	1031.26	-0.0747081
13.3450	0.316279	42.1937	184.183	1038.25	-0.0576798
13.6786	0.398217	34.3498	191.344	1045.41	-0.0640045
14.0282	0.501271	27.9853	198.415	1052.48	-0.0484353
14.4077	0.630971	22.8342	205.452	1059.52	-0.0564499
14.8039	0.794316	18.6373	212.557	1066.62	-0.0514776
15.2346	1.00005	15.2338	219.599	1073.66	-0.0528206
15.6936	1.25895	12.4656	226.587	1080.65	-0.0433948
16.1933	1.58490	10.2173	233.688	1087.75	-0.0438457
16.7332	1.99517	8.38686	240.698	1094.76	-0.0343081
17.3146	2.51189	6.89309	247.733	1101.80	-0.0445215
17.9417	3.16234	5.67355	254.774	1108.84	-0.0383060
18.6195	3.98103	4.67706	261.807	1115.87	-0.0446232
19.3613	5.01191	3.86306	268.822	1122.89	-0.0512965
20.1928	6.30961	3.20032	275.801	1129.86	-0.0434154
21.0873	7.94323	2.65475	282.883	1136.95	-0.0490919
22.0725	10.0000	2.20725	289.926	1143.99	-0.0488467
23.1417	12.5891	1.83824	296.966	1151.03	-0.0527919
24.3353	15.8489	1.53546	304.039	1158.10	-0.0493557
25.6350	19.9528	1.28478	311.171	1165.23	-0.0491731
27.0571	25.1190	1.07716	318.322	1172.39	-0.0489153
28.6684	31.6224	0.906586	325.357	1179.42	-0.0547301
30.4193	39.8106	0.764100	332.491	1186.55	-0.0560203
32.3559	50.1186	0.645587	339.616	1193.68	-0.0547630
34.5278	63.0954	0.547231	346.790	1200.85	-0.0601530
36.9394	79.4325	0.465041	353.927	1207.99	-0.0573491
39.6091	99.9997	0.396092	360.961	1215.02	-0.0573080
